Repository: kangming-li/Stable-OER-Catalyst-Discovery-Through-Mixed-Acceleration

`polar_bar_plot.py`: The polar bar plot in Fig 2a.


`featurizers.py` and `catalysis_yang_project.py`: Some functions for preprocessing and featurization.

`predict_gelation.py`: Gelation models and associated results, including Fig 2c and supplementary data.

`classify_activity.py`: Classification models for OER activity.

`predict_stability.py`: Regression models for catalyst stability/dissolution.

File: metal dissolution-20250506.csv (part 2 of 2)
,,,,,Input,,,,,,,,,,,,,,,Synthesis,,Objective 1,Objective 2,,,Objective 3
Synthesis number,Formula,MW for secondary element,MW for the third element,MW for the forth element,Precursor 1,amount of precursor 1 (mmol),Precursor 2,amount of precursor 2 (mmol),Precursor 3,amount of precursor 3 (mmol),Precursor 4,amount of precursor 4 (mmol),C2H6O amount (mL),H2O amount (mL),Gelation agent,amount (mL),Anneal temp,Annealing time (h),Wash with Actone and H2O,XRD file number,Synthesis,OP (10mA/cm2),ICP-2h (%),1h voltage ,2h voltage ,ICP-2h (%)
0224-1,Ru0.5Sn0.5,118.71,,,RuCl3,1.35,SnCl2,1.35,,,,,4,0,CH3CHCH2O,2,/,,,,N,,,,,
240510-5,Ru0.7Cs0.2Ir0.1,132.905,192.217,,RuCl3,0.4725,CsCl,0.135,(NH4)2IrCl6,0.0675,,,0.8,0.2,CH3CHCH2O,0.5,400,2,1,240510-5,C,177,0.244638475,1.2661364,1.2688053,0.203390717
240510-6,Ru0.8Fe0.1Co0.1,55.845,58.933,,RuCl3,0.54,FeCl2,0.0675,CoCl2,0.0675,,,1,0,CH3CHCH2O,0.5,400,2,1,240510-6,C,181,0.384267385,1.2505037,1.2522196,0.377105985
240510-7,Ru0.5Rb0.2Co0.3,85.4678,58.933,,RuCl3,0.3375,RbCl,0.135,CoCl2,0.2025,,,0.8,0.2,CH3CHCH2O,0.5,400,2,1,240510-7,N,,,,,
240510-8,Ru0.7Li0.2Ga0.1,6.941,69.723,,RuCl3,0.4725,LiCl,0.135,GaCl3,0.0675,,,1,0,CH3CHCH2O,0.5,400,2,1,240510-8,C,181,0.621703233,1.2699242,1.2750514,0.598873215
240510-9,Ru0.6Na0.3Fe0.1,22.989769,55.845,,RuCl3,0.405,NaCl,0.2025,FeCl3,0.0675,,,0.7,0.3,CH3CHCH2O,0.5,400,2,1,240510-9,N,,,,,
240510-10,Ru0.6Cs0.3Mo0.1,132.905,95.95,,RuCl3,0.405,CsCl,0.2025,MoCl5,0.0675,,,0.7,0.3,CH3CHCH2O,0.5,400,2,1,240510-10,N,,,,,
240510-11,Ru0.6Na0.2Ir0.2,22.989769,192.217,,RuCl3,0.405,NaCl,0.135,IrCl3,0.135,,,0.8,0.2,CH3CHCH2O,0.5,400,2,1,240510-11,N,,,,,
240510-12,Ru0.8Rb0.1Ir0.1,85.4678,192.217,,RuCl3,0.54,RbCl,0.0675,IrCl3,0.0675,,,0.9,0.1,CH3CHCH2O,0.5,400,2,1,240510-12,C,176,3.116760582,1.2699013,1.2809446,2.77726172
240510-13,Ru0.7Cs0.2Ni0.1,132.905,58.6934,,RuCl3,0.4725,CsCl,0.135,NiCl2,0.0675,,,0.8,0.2,CH3CHCH2O,0.5,400,2,1,240510-13,N,,,,,
240510-14,Ru0.4Rb0.3Fe0.3,85.4678,55.845,,RuCl3,0.27,RbCl,0.2025,FeCl3,0.2025,,,0.7,0.3,CH3CHCH2O,0.5,400,2,1,240510-14,N,,,,,
240510-15,Ru0.7Fe0.1Cu0.2,55.845,63.546,,RuCl3,0.4725,FeCl2,0.0675,CuCl2,0.135,,,1,0,CH3CHCH2O,0.5,400,2,1,240510-15,C,196,0.419733713,1.287169,1.2975466,0.410510625
240510-16,Ru0.4Rb0.2Fe0.4,85.4678,55.845,,RuCl3,0.27,RbCl,0.135,FeCl3,0.27,,,0.8,0.2,CH3CHCH2O,0.5,400,2,1,240510-16,C,N,1.395586701,1.4655206,1.4655206,1.063243976
240510-17,Ru0.7Fe0.2Cu0.1,55.845,63.546,,RuCl3,0.4725,FeCl2,0.135,CuCl2,0.0675,,,1,0,CH3CHCH2O,0.5,400,2,1,240510-17,C,186,0.550853763,1.2654424,1.2706881,0.546428129
240510-18,Ru0.7Na0.2Ga0.1,22.989769,69.723,,RuCl3,0.4725,NaCl,0.135,GaCl3,0.0675,,,0.8,0.2,CH3CHCH2O,0.5,400,2,1,240510-18,C,194,1.206008658,1.4499429,1.4499429,
240510-19,Ru0.4Cs0.4Co0.2,132.905,58.933,,RuCl3,0.27,CsCl,0.27,CoCl2,0.135,,,0.6,0.4,CH3CHCH2O,0.5,400,2,1,240510-19,N,,,,,
240513-1,Ru0.5Ca0.5,40.078,,,RuCl3,0.3375,CaCl2,0.3375,,,,,1,0,CH3CHCH2O,0.5,400,2,1,240513-1,C,202,2.358052815,1.301077,1.3124052,2.15718697
240513-2,Ru0.5Cs0.5,132.905,,,RuCl3,0.3375,CsCl,0.3375,,,,,1,0,CH3CHCH2O,0.5,400,2,1,240513-2,C,156,2.626344489,1.2398031,1.2424721,1.19513626
240513-3,Ru0.5Cu0.5,63.546,,,RuCl3,0.3375,CuCl2,0.3375,,,,,1,0,CH3CHCH2O,0.5,400,2,1,240513-3,C,211,1.320087741,1.3523076,1.3826755,1.300762058
240513-4,Ru0.5Mo0.5,95.95,,,RuCl3,0.3375,MoCl5,0.3375,,,,,1,0,CH3CHCH2O,0.5,400,2,1,240513-4,C,185,2.300223607,1.2793813,1.2805744,2.927783429
240513-5,Ru0.5Zr0.5,91.224,,,RuCl3,0.3375,ZrCl4,0.3375,,,,,1,0,CH3CHCH2O,0.5,400,2,1,240513-5,C,211,0.076103295,1.2857769,1.2851614,0.083375901
240513-6,Ru0.75Mn0.25,54.938,,,RuCl3,0.50625,Mn(NO3)2,0.16875,,,,,1,0,CH3CHCH2O,0.5,400,2,1,240513-6,C,214,0.300612335,1.25695,1.2593987,0.298166057
240513-7,Ru0.75Ta0.25,171.9449,,,RuCl3,0.50625,TaCl5,0.16875,,,,,1,0,CH3CHCH2O,0.5,400,2,1,240513-7,C,367,0.534374925,1.4492366,1.4492366,0.562531164
240513-8,Ru0.75Rb0.25,85.4678,,,RuCl3,0.50625,RbCl,0.16875,,,,,1,0,CH3CHCH2O,0.5,400,2,1,240513-8,C,149,0.502495622,1.2350166,1.2372296,0.40307263
240513-9,Ru0.75Ir0.25,192.217,,,RuCl3,0.50625,IrCl3,0.16875,,,,,1,0,CH3CHCH2O,0.5,400,2,1,240513-9,C,222,0.590669373,1.3329226,1.341451,0.594941505
240513-10,Ru0.5Sc0.5,44.955912,,,RuCl3,0.3375,ScCl3,0.3375,,,,,1,0,CH3CHCH2O,0.5,400,2,1,240513-10,C,N,3.447292233,1.5098672,1.5098672,3.479648704
240513-11,Ru0.5Hf0.1Zr0.4,178.49,91.224,,RuCl3,0.3375,HfCl5,0.0675,ZrCl4,0.27,,,1,0,CH3CHCH2O,0.5,400,2,1,240513-11,C,N,0.38081143,1.4727749,1.4727749,0.401123623
240513-12,Ru0.6Hf0.1Zr0.3,178.49,91.224,,RuCl3,0.405,HfCl5,0.0675,ZrCl4,0.2025,,,1,0,CH3CHCH2O,0.5,400,2,1,240513-12,C,241,0.073316256,1.4056032,1.4045045,0.074108667
240513-13,Ru0.5Cr0.3Rh0.2,51.996,102.9055,,RuCl3,0.3375,Cr(NO3)3,0.2025,RhCl3,0.135,,,1,0,CH3CHCH2O,0.5,400,2,1,240513-13,C,,,1.4513365,1.4513365,
240513-14,Ru0.6Zr0.2Ni0.2,91.224,58.6934,,RuCl3,0.405,ZrCl4,0.135,NiCl2,0.135,,,1,0,CH3CHCH2O,0.5,400,2,1,240513-14,C,N,0.343719871,1.4496375,1.4496375,0.349527013
240513-15,Ru0.6Zr0.2Cu0.2,91.224,63.546,,RuCl3,0.405,ZrCl4,0.135,CuCl2,0.135,,,1,0,CH3CHCH2O,0.5,400,2,1,240513-15,C,245,0.222789651,1.2995613,1.3082043,0.232683172
240513-16,Ru0.5Co0.4Ni0.1,58.933,58.6934,,RuCl3,0.3375,CoCl2,0.27,NiCl2,0.0675,,,1,0,CH3CHCH2O,0.5,400,2,1,240513-16,C,225,0.834039054,1.3201295,1.3186682,0.761396748
240513-17,Ru0.5Cs0.3Bi0.2,132.905,208.98,,RuCl3,0.3375,CsCl,0.2025,BiCl3,0.135,,,1,0,CH3CHCH2O,0.5,400,2,1,240513-17,C,312,0.621313817,1.2363167,1.2384403,0.471823069
240514-0,Ru0.2Ir0.5Cs0.3,192.217,132.905,,RuCl3,0.135,IrCl3,0.3375,CsCl,0.2025,,,1,0,CH3CHCH2O,0.5,400,2,1,240514-0,N,,,,,
240514-1,Ru0.6Rb0.2Fe0.2,85.4678,55.845,,RuCl3,0.405,RbCl,0.135,FeCl2,0.135,,,1,0,CH3CHCH2O,0.5,400,2,1,240514-1,C,175,1.765864294,1.4493512,1.4493512,1.451830816
240514-2,Ru0.5Cs0.3Co0.2,132.905,58.933,,RuCl3,0.3375,CsCl,0.2025,CoCl2,0.135,,,1,0,CH3CHCH2O,0.5,400,2,1,240514-2,C,248,0.845289716,1.4283655,1.4202281,0.55008379
240514-3,Ru0.4Cs0.1Ir0.5,132.905,192.217,,RuCl3,0.27,CsCl,0.0675,IrCl3,0.3375,,,1,0,CH3CHCH2O,0.5,400,2,1,240514-3,C,306,,1.350908,1.3567306,
240514-4,Ru0.5Cs0.1Ir0.4,132.905,192.217,,RuCl3,0.3375,CsCl,0.0675,IrCl3,0.27,,,1,0,CH3CHCH2O,0.5,400,2,1,240514-4,C,264,3.040621977,1.4274833,1.4437248,2.994280768
240514-5,Ru0.4Fe0.1Ir0.5,55.845,192.217,,RuCl3,0.27,FeCl3,0.0675,IrCl3,0.3375,,,1,0,CH3CHCH2O,0.5,400,2,1,240514-5,C,273,0.138858699,1.3765961,1.3614665,0.14205883
240514-6,Ru0.5Zn0.3Cu0.2,65.38,63.546,,RuCl3,0.3375,ZnCl2,0.2025,CuCl2,0.135,,,1,0,CH3CHCH2O,0.5,400,2,1,240514-6,C,207,0.091944848,1.3084792,1.3096544,0.087810625
240514-7,Ru0.6Zn0.3Cu0.1,65.38,63.546,,RuCl3,0.405,ZnCl2,0.2025,CuCl2,0.0675,,,1,0,CH3CHCH2O,0.5,400,2,1,240514-7,C,187,0.100690071,1.2815578,1.2832958,0.098974724
240514-8,Ru0.5Fe0.4Co0.1,55.845,58.933,,RuCl3,0.3375,FeCl2,0.27,CoCl2,0.0675,,,1,0,CH3CHCH2O,0.5,400,2,1,240514-8,C,243,0.592286415,1.3167439,1.3367326,0.595959403
240514-9,Ru0.5Zn0.4Re0.1,65.38,186.207,,RuCl3,0.3375,ZnCl2,0.27,ReCl3,0.0675,,,1,0,CH3CHCH2O,0.5,400,2,1,240514-9,N,,,,,
240514-10,Ru0.4Zn0.5Ga0.1,65.38,69.723,,RuCl3,0.27,ZnCl2,0.3375,GaCl3,0.0675,,,1,0,CH3CHCH2O,0.5,400,2,1,240514-10,C,N,0.301121144,1.4643751,1.4643751,0.310428631
240514-11,Ru0.5Fe0.3Co0.2,55.845,58.933,,RuCl3,0.3375,FeCl2,0.2025,CoCl2,0.135,,,1,0,CH3CHCH2O,0.5,400,2,1,240514-11,C,207,0.485857694,1.4493893,1.4493893,
240514-12,Ru0.4Fe0.4Ni0.2,55.845,58.6934,,RuCl3,0.27,FeCl3,0.27,NiCl2,0.135,,,1,0,CH3CHCH2O,0.5,400,2,1,240514-12,C,N,0.338171781,1.4606526,1.4606526,0.329380402
240514-13,Ru0.6Zn0.2Cu0.2,65.38,63.546,,RuCl3,0.405,ZnCl2,0.135,CuCl2,0.135,,,1,0,CH3CHCH2O,0.5,400,2,1,240514-13,C,160,0.334922859,1.2526839,1.2550862,0.280745715
240514-14,Ru0.5Zn0.4Ni0.1,65.38,58.6934,,RuCl3,0.3375,ZnCl2,0.27,NiCl2,0.0675,,,1,0,CH3CHCH2O,0.5,400,2,1,240514-14,C,181,0.075005696,1.3153511,1.3219767,0.078178632
240514-15,Ru0.4Fe0.4Co0.2,55.845,58.933,,RuCl3,0.27,FeCl2,0.27,CoCl2,0.135,,,1,0,CH3CHCH2O,0.5,400,2,1,240514-15,C,N,0.448112244,1.4611871,1.4611871,0.350848196
240514-16,Ru0.4Zn0.5Ni0.1,65.38,58.6934,,RuCl3,0.27,ZnCl2,0.3375,NiCl2,0.0675,,,1,0,CH3CHCH2O,0.5,400,2,1,240514-16,C,208,0.142235044,1.3286643,1.3467747,0.140006054
240514-17,Ru0.5Mg0.1Zn0.4,24.305,65.38,,RuCl3,0.3375,MgCl2,0.0675,ZnCl2,0.27,,,1,0,CH3CHCH2O,0.5,400,2,1,240514-17,C,182,0.155777011,1.327664,1.3342015,
240519-1,Ru0.6Zr0.1Cu0.3,91.224,63.546,,RuCl3,0.405,ZrCl4,0.0675,CuCl2,0.2025,,,1,0,CH3CHCH2O,0.5,400,2,1,240519-1,C,172,0.412340264,1.3506045,1.3576698,0.42393736
240519-2,Ru0.5Zr0.1Cu0.4,91.224,63.546,,RuCl3,0.3375,ZrCl4,0.0675,CuCl2,0.27,,,1,0,CH3CHCH2O,0.5,400,2,1,240519-2,C,197,0.247474871,1.3420924,1.3370602,0.236283447
240519-3,Ru0.4Zr0.1Cu0.5,91.224,63.546,,RuCl3,0.27,ZrCl4,0.0675,CuCl2,0.3375,,,1,0,CH3CHCH2O,0.5,400,2,1,240519-3,C,248,0.138797729,1.3553697,1.3627486,0.13038364
240519-4,Ru0.6Cs0.1Ir0.3,132.905,192.217,,RuCl3,0.405,CsCl,0.0675,IrCl3,0.2025,,,1,0,CH3CHCH2O,0.5,400,2,1,240519-4,C,189,1.05574078,1.2864065,1.2947785,
240519-5,Ru0.5Zr0.1Zn0.4,91.224,65.38,,RuCl3,0.3375,ZrCl4,0.0675,ZnCl2,0.27,,,1,0,CH3CHCH2O,0.5,400,2,1,240519-5,C,194,0.046695528,1.2897823,1.2931483,0.046145487
240519-7,Ru0.4Zr0.2Cu0.4,91.224,63.546,,RuCl3,0.27,ZrCl4,0.135,CuCl2,0.27,,,1,0,CH3CHCH2O,0.5,400,2,1,240519-7,C,187,0.240242743,1.3079698,1.3186189,0.237324282
240519-9,Ru0.4Rb0.1Ir0.5,85.4678,192.217,,RuCl3,0.27,RbCl,0.0675,IrCl3,0.3375,,,1,0,CH3CHCH2O,0.5,400,2,1,240519-9,C,224,0.236853084,1.3461314,1.3474072,0.248112898
240519-12,Ru0.5Zr0.4Zn0.1,91.224,65.38,,RuCl3,0.3375,ZrCl4,0.27,ZnCl2,0.0675,,,1,0,CH3CHCH2O,0.5,400,2,1,240519-12,C,,,,,
240519-14,Ru0.5Ga0.1Ir0.4,69.723,192.217,,RuCl3,0.3375,GaCl3,0.0675,IrCl3,0.27,,,1,0,CH3CHCH2O,0.5,400,2,1,240519-14,C,196,0.752617598,1.3206753,1.3264335,0.64807438
240519-15,Ru0.6Zr0.1Zn0.3,91.224,65.38,,RuCl3,0.405,ZrCl4,0.0675,ZnCl2,0.2025,,,1,0,CH3CHCH2O,0.5,400,2,1,240519-15,C,167,0.135596003,1.2560301,1.2618283,0.132291336
240519-18,Ru0.5Zr0.4Mo0.1,91.224,95.95,,RuCl3,0.3375,ZrCl4,0.27,MoCl5,0.0675,,,1,0,CH3CHCH2O,0.5,400,2,1,240519-18,C,363,0.344148175,1.449733,1.449733,0.576358108
240519-19,Ru0.5Zr0.2Cu0.3,91.224,63.546,,RuCl3,0.3375,ZrCl4,0.135,CuCl2,0.2025,,,1,0,CH3CHCH2O,0.5,400,2,1,240519-19,C,231,0.332010045,1.3037343,1.3114406,0.33125542
240530-1,Ru0.5Co0.1Rb0.4,58.933,85.4678,,RuCl3,0.3375,CoCl2,0.0675,RbCl,0.27,,,1,0,CH3CHCH2O,0.5,400,2,1,240530-1,C,169,0.397176522,1.2189562,1.2201842,0.246492787
240530-2,Ru0.6Cs0.3Co0.1,132.905,58.933,,RuCl3,0.405,CsCl,0.2025,CoCl2,0.0675,,,1,0,CH3CHCH2O,0.5,400,2,1,240530-2,C,183,1.547620421,1.2711359,1.2738559,1.001548837
240530-3,Ru0.5Co0.2Rb0.3,58.933,85.4678,,RuCl3,0.3375,CoCl2,0.135,RbCl,0.2025,,,1,0,CH3CHCH2O,0.5,400,2,1,240530-3,C,165,0.358566531,1.293442,1.3017751,0.243820562
240530-4,Ru0.7Rb0.2Ni0.1,85.4678,58.6934,,RuCl3,0.4725,RbCl,0.135,NiCl2,0.0675,,,1,0,CH3CHCH2O,0.5,400,2,1,240530-4,C,164,1.476893928,1.2413042,1.248086,1.185000272
240530-5,Ru0.7Cs0.2Co0.1,132.905,58.933,,RuCl3,0.4725,CsCl,0.135,CoCl2,0.0675,,,1,0,CH3CHCH2O,0.5,400,2,1,240530-5,C,225,0.371317331,1.2620622,1.2631264,0.290784693
240530-6,Ru0.6Cs0.2Fe0.2,132.905,55.845,,RuCl3,0.405,CsCl,0.135,FeCl3,0.135,,,1,0,CH3CHCH2O,0.5,400,2,1,240530-6,C,157,0.509466838,1.234833,1.2348711,0.395496829
240530-7,Ru0.6Co0.2Rb0.2,58.933,85.4678,,RuCl3,0.405,CoCl2,0.135,RbCl,0.135,,,1,0,CH3CHCH2O,0.5,400,2,1,240530-7,C,183,0.445086429,1.2350594,1.2345072,0.360328852
240530-8,Rb0.6Co0.1Rb0.3,58.933,85.4678,,RuCl3,0.405,CoCl2,0.0675,RbCl,0.2025,,,1,0,CH3CHCH2O,0.5,400,2,1,240530-8,C,141,0.618638658,1.2351091,1.2343607,0.443818888
240530-9,Rb0.6Cs0.3Ni0.1,132.905,58.6934,,RuCl3,0.405,CsCl,0.2025,NiCl2,0.0675,,,1,0,CH3CHCH2O,0.5,400,2,1,240530-9,C,173,1.777082169,1.2851074,1.2911099,1.120101826
240530-10,Ru0.5Ir0.4Rb0.1,192.217,85.4678,,RuCl3,0.3375,IrCl3,0.27,RbCl,0.0675,,,1,0,CH3CHCH2O,0.5,400,2,1,240530-10,C,144,1.486546759,1.235002,1.2408857,1.319071009
240530-11,Ru0.5Rb0.2Ni0.3,85.4678,58.6934,,RuCl3,0.3375,RbCl,0.135,NiCl2,0.2025,,,1,0,CH3CHCH2O,0.5,400,2,1,240530-11,C,140,0.810451701,1.2835524,1.2867632,0.579245105
240530-12,Ru0.5Co0.3Rb0.2,58.933,85.4678,,RuCl3,0.3375,CoCl2,0.2025,RbCl,0.135,,,1,0,CH3CHCH2O,0.5,400,2,1,240530-12,C,213,0.35281425,1.3798891,1.366037,0.27475482
240530-13,Ru0.6Fe0.1Na0.3,55.845,22.989769,,RuCl3,0.405,FeCl3,0.0675,NaCl,0.2025,,,1,0,CH3CHCH2O,0.5,400,2,1,240530-13,C,141,0.282765154,1.2023702,1.2024335,0.305659857
240530-14,Ru0.6Cs0.3Mo0.1,132.905,95.95,,RuCl3,0.405,CsCl,0.2025,MoCl5,0.0675,,,1,0,CH3CHCH2O,0.5,400,2,1,240530-14,C,172,4.139826853,1.2407143,1.2393566,3.312441729
240530-15,Ru0.6Ir0.2Na0.2,192.217,22.989769,,RuCl3,0.405,IrCl3,0.135,NaCl,0.135,,,1,0,CH3CHCH2O,0.5,400,2,1,240530-15,C,128,1.018162943,1.2165599,1.2210437,
240530-16,Ru0.7Cs0.2Ni0.1,132.905,58.6934,,RuCl3,0.4725,CsCl,0.135,NiCl2,0.0675,,,1,0,CH3CHCH2O,0.5,400,2,1,240530-16,C,152,0.481360616,1.229998,1.2333493,0.362393279
240530-17,Ru0.4Fe0.3Rb0.3,55.845,85.4678,,RuCl3,0.27,FeCl3,0.2025,RbCl,0.2025,,,1,0,CH3CHCH2O,0.5,400,2,1,240530-17,C,N,0.614587711,1.452711,1.452711,0.500025162
240530-18,Ru0.4Cs0.4Co0.2,132.905,58.933,,RuCl3,0.27,CsCl,0.27,CoCl2,0.135,,,1,0,CH3CHCH2O,0.5,400,2,1,240530-18,C,162,0.969627367,1.296147,1.3010324,0.502839008
